Repository: ArroyaveLab/2026_arroyave_crni_uq_example

# Cr–Ni uncertainty-analysis example

Data and plotting scripts for the computational example (Section 7) of

> R. Arróyave, "Beyond Quantification: Propagating and Exploiting CALPHAD
> Uncertainty in Materials Design," in *Uncertainty Quantification in
> Multiscale Materials Modeling*, 2nd ed., D. L. McDowell and Y. Wang (eds.),
> Elsevier (in preparation).

The example fits and samples a thermodynamic description of the Cr–Ni system
(liquid, BCC_A2 and FCC_A1 solution phases, ten fitted coefficients), compares
the predicted stability of single-phase FCC under joint sampling, independent
recombination of the parameters, and a local Gaussian approximation, and ranks
30 candidate measurements by the reduction that they are expected to produce
in the uncertainty of the FCC classification.

## Layout

The repository mirrors the directory layout of the original run, so that the
scripts find their inputs through relative paths.

| Path | Content |
| --- | --- |
| `inputs/` | Model definition (`cr-ni-model.tdb`, `CR-NI_phases.json`), the upstream ESPEI datasets (`chapter-input-data/`, `hao-thermo/`, `recipe-zpf/`), the derived dataset collections A to E (`derived/`; the chapter uses `setE_orchid_sigmas`), the curvature at the two fitted points (`setE_spark/`), and the independent Tang–Hallstedt assessment (`reference/`, CC BY 4.0, unchanged) |
| `scripts/` | The pipeline: `build_inputs.py`, `build_setD.py`, `build_setE.py`, `fit.py`, `curvature.py`, `mcmc.py`, `analyze_mcmc.py`, with `crni.py` (model, prior, posterior) and `pdfast.py` (phase-diagram calculation) |
| `fit/`, `results/`, `logs/` | Fitted points, summaries and logs of the fits |
| `mcmc/setE_run1`, `mcmc/setE_run2` | The two ensemble-sampling runs (20 walkers, 12,000 steps each) |
| `chapter/` | Analysis for Section 7: `compute_ensembles.py`, `compute_boundaries_first.py`, `compute_gap_shapes.py`, `compute_mode_trace.py`, `analyze_decisions.py`, their output in `chapter/data/`, and figures in `chapter/figures/` |
| `plots/` | Scripts that draw the figures printed in the chapter from `chapter/data/` |
| `tests/` | Consistency checks used during the fit |
| `env/` | The two software environments |

The arrays and JSON files in `chapter/data/` are described in
[`chapter/data/README.md`](chapter/data/README.md).

**Material that precedes set E.** The chapter uses only the dataset
collection `setE_orchid_sigmas`. Collections A to D are the steps that led to
it and are kept because set E is built from set D: A and B apply the data
treatment of the published Cr–Ni assessment with and without one early
dataset, C assigns weights from stated uncertainties, D keeps every vertex of
the phase-boundary records and adds the penalty on excluded phases, and E
replaces the uncertainties of the thermochemical records that carry none by
the ORCHID rule. `fit/`, `results/` and `logs/` therefore also contain the
fits of sets A to D. `results/notconverged/` holds an earlier 400-vector
ensemble that the analysis rebuilds as a regression check. The scripts in
`tests/` are one-off checks made during the fit; each states its purpose in
its first lines and is run from the repository root.

## Stages and commands

Run from the repository root.

| Stage | Command | Environment | Approximate cost |
| --- | --- | --- | --- |
| 1. Build dataset collections | `python scripts/build_inputs.py`, `build_setD.py`, `build_setE.py` | fit | seconds |
| 2. Fit (multistart) | `python scripts/fit.py setE_orchid_sigmas <nproc>` | fit | about 5 min per start |
| 3. Curvature at a fitted point | `python scripts/curvature.py setE_orchid_sigmas [theta.json]` | fit | minutes |
| 3b. Soft directions of the curvature | `python scripts/soft_scan.py scripts setE_orchid_sigmas <curvature.json> > <scan.json>`, then `python scripts/repair_cov.py <curvature.json> <scan.json> <out.json>` | fit | minutes |
| 4. Sampling | `python scripts/mcmc.py setE_orchid_sigmas mcmc/setE_run1 <seed> 20 12000 <nproc>` | sampling | hours |
| 5. Sampling diagnostics | `python scripts/analyze_mcmc.py mcmc/setE_run1 mcmc/setE_run2 results/setE_mcmc_diag.json` | sampling | minutes |
| 6. Ensembles | `python chapter/compute_ensembles.py 2000 1000 <nproc>` | sampling | about 22 min on 3 cores |
| 7. Boundaries, gap shapes, walker classes | `python chapter/compute_boundaries_first.py <nproc>`, `compute_gap_shapes.py <nproc>`, `compute_mode_trace.py 100 <nproc>` | sampling | minutes to hours |
| 8. Decisions and measurement ranking | `python chapter/analyze_decisions.py` | sampling | seconds |
| 9. Figures | `for f in plots/*.py; do python "$f"; done` | numpy, scipy, matplotlib | seconds |

Random seeds: 1105101 and 2211202 for the two sampling runs, 20261106 for the
independent recombination and 20261107 for the local Gaussian control.

Each sampling run starts from walkers drawn around one of the two fitted
points, with the curvature at that point. Before stage 4, copy the
corresponding file to the name that `mcmc.py` reads:

File: inputs/derived/setB_no_jette/datasets/activity_CR-NI-ACR_CR-BCC_A2-pugliese1970activities-2.json
{
 "components": [
  "CR",
  "NI"
 ],
 "phases": [
  "BCC_A2"
 ],
 "reference_state": {
  "phases": [
   "BCC_A2"
  ],
  "conditions": {
   "P": 101325,
   "T": 1373.15,
   "X_CR": 1.0
  }
 },
 "conditions": {
  "P": 101325,
  "T": 1373.15,
  "X_CR": [
   0.25,
   0.35,
   0.4,
   0.45,
   0.55,
   0.65,
   0.7,
   0.75,
   0.8,
   0.85,
   0.9,
   0.95,
   0.98
  ]
 },
 "output": "ACR_CR",
 "values": [
  [
   [
    0.239,
    0.422,
    0.53,
    0.783,
    0.969,
    0.973,
    0.97,
    0.972,
    0.971,
    0.967,
    0.972,
    0.985,
    0.992
   ]
  ]
 ],
 "reference": "pugliese1970activities",
 "comment": "From Table 2 | REBUILD: sigma 1000.0 J/mol -> weight 0.5.",
 "weight": 0.5
}

File: inputs/derived/setB_no_jette/datasets/activity_CR-NI-ACR_CR-BCC_A2-pugliese1970activities-3.json
{
 "components": [
  "CR",
  "NI"
 ],
 "phases": [
  "BCC_A2"
 ],
 "reference_state": {
  "phases": [
   "BCC_A2"
  ],
  "conditions": {
   "P": 101325,
   "T": 1448.15,
   "X_CR": 1.0
  }
 },
 "conditions": {
  "P": 101325,
  "T": 1448.15,
  "X_CR": [
   0.25,
   0.35,
   0.4,
   0.45,
   0.55,
   0.65,
   0.7,
   0.75,
   0.8,
   0.85,
   0.9,
   0.95,
   0.98
  ]
 },
 "output": "ACR_CR",
 "values": [
  [
   [
    0.222,
    0.413,
    0.53,
    0.692,
    0.981,
    0.98,
    0.979,
    0.983,
    0.979,
    0.98,
    0.99,
    0.112,
    0.998
   ]
  ]
 ],
 "reference": "pugliese1970activities",
 "comment": "From Table 2 | REBUILD: sigma 1000.0 J/mol -> weight 0.5.",
 "weight": 0.5
}

File: inputs/derived/setB_no_jette/datasets/dft_HM_MIX_FCC_A1_liu2016.json
{
 "components": [
  "CR",
  "NI"
 ],
 "phases": [
  "FCC_A1"
 ],
 "solver": {
  "mode": "manual",
  "sublattice_site_ratios": [
   1
  ],
  "sublattice_configurations": [
   [
    [
     "CR",
     "NI"
    ]
   ],
   [
    [
     "CR",
     "NI"
    ]
   ],
   [
    [
     "CR",
     "NI"
    ]
   ]
  ],
  "sublattice_occupancies": [
   [
    [
     0.75,
     0.25
    ]
   ],
   [
    [
     0.5,
     0.5
    ]
   ],
   [
    [
     0.25,
     0.75
    ]
   ]
  ]
 },
 "conditions": {
  "P": 101325,
  "T": 298.15
 },
 "output": "HM_MIX",
 "values": [
  [
   [
    -12690.0,
    -9030.0,
    -5790.0
   ]
  ]
 ],
 "reference": "liu2016thermodynamic_dft (ORCHID)",
 "comment": "Liu, Lindwall, Gheno, Liu, Calphad 52 (2016) 125-142, SQS DFT at 0 K, tables 6 (A2) / 7 (gamma); ORCHID records ORC-BJCC23KTCK.7c92d8,ORC-XYCE5GPHM6,ORC-CG6B7EHP2R.127230; kJ/mol-atom x1000. | REBUILD: sigma 7200.0 J/mol -> weight 0.06944.",
 "weight": 0.06944444444444445
}

File: inputs/derived/setB_no_jette/datasets/hao_CR-NI-ACR_CR-LIQUID-sud1873-1873K.json
{
 "components": [
  "CR",
  "NI"
 ],
 "phases": [
  "LIQUID"
 ],
 "conditions": {
  "P": 101325,
  "T": 1873.0,
  "X_NI": [
   0.2996,
   0.3717,
   0.5753,
   0.6015,
   0.6493,
   0.6905,
   0.739,
   0.7868,
   0.7927,
   0.8575
  ]
 },
 "reference_state": {
  "phases": [
   "LIQUID"
  ],
  "conditions": {
   "P": 101325,
   "T": 1873.0,
   "X_CR": 1.0
  }
 },
 "output": "ACR_CR",
 "values": [
  [
   [
    0.7402,
    0.6806,
    0.2685,
    0.3458,
    0.2966,
    0.2599,
    0.22,
    0.1125,
    0.1649,
    0.1076
   ]
  ]
 ],
 "reference": "Hao, Ruban, Xiong, Calphad 73 (2021) 102268, Figure 18(a), series 'Sudavtsova, 1999 (1873 K)'; original: V.S. Sudavtsova, Thermodynamic properties of melts of Ni-Cr(Mo, W) binary systems, Russ. Met. (1999) 118\u2013120.",
 "comment": "Activity of Cr relative to liquid Cr (caption), liquid alloys (p.14), read from the vector layer (record ids: CAND-CRNI-645B06BE02,CAND-CRNI-05529A043F,CAND-CRNI-A4F91FE992,CAND-CRNI-F5FCAE7686,CAND-CRNI-C200C9840F,CAND-CRNI-4CCC5D269E,CAND-CRNI-19AFE075D4,CAND-CRNI-29BABD2572,CAND-CRNI-8B5FC12C0B,CAND-CRNI-EFC6BF036D). T from the series legend. Restricted: local only. | REBUILD: sigma 2500.0 J/mol -> weight 0.2.",
 "weight": 0.2
}

File: inputs/derived/setB_no_jette/datasets/non-equilibrium-thermochemical_BCC_A2_HM_CR-NI-HM_FORM-BCC_A2-watson1995enthapies.json
{
 "components": [
  "CR",
  "NI"
 ],
 "phases": [
  "BCC_A2"
 ],
 "solver": {
  "mode": "manual",
  "sublattice_site_ratios": [
   1
  ],
  "sublattice_configurations": [
   [
    [
     "CR",
     "NI"
    ]
   ],
   [
    [
     "CR",
     "NI"
    ]
   ],
   [
    [
     "CR",
     "NI"
    ]
   ],
   [
    [
     "CR",
     "NI"
    ]
   ],
   [
    [
     "CR",
     "NI"
    ]
   ],
   [
    [
     "CR",
     "NI"
    ]
   ]
  ],
  "sublattice_occupancies": [
   [
    [
     0.6,
     0.4
    ]
   ],
   [
    [
     0.6,
     0.4
    ]
   ],
   [
    [
     0.7,
     0.3
    ]
   ],
   [
    [
     0.7,
     0.3
    ]
   ],
   [
    [
     0.9,
     0.1
    ]
   ],
   [
    [
     0.9,
     0.1
    ]
   ]
  ]
 },
 "conditions": {
  "P": 101325,
  "T": 1583
 },
 "output": "HM_FORM",
 "values": [
  [
   [
    7260,
    6570,
    9480,
    8680,
    4860,
    4090
   ]
  ]
 ],
 "reference": "watson1995enthapies",
 "comment": "From Table 5. Converted from kJ to J. Two phase data neglected. | REBUILD: sigma 1000.0 J/mol -> weight 0.5.",
 "weight": 0.5
}

File: inputs/derived/setB_no_jette/datasets/non-equilibrium-thermochemical_LIQUID_HM_CR-NI-HM_MIX-LIQUID-saltykov2002enthalpy.json
{
 "components": [
  "CR",
  "NI"
 ],
 "phases": [
  "LIQUID"
 ],
 "solver": {
  "mode": "manual",
  "sublattice_site_ratios": [
   1
  ],
  "sublattice_configurations": [
   [
    [
     "CR",
     "NI"
    ]
   ],
   [
    [
     "CR",
     "NI"
    ]
   ],
   [
    [
     "CR",
     "NI"
    ]
   ],
   [
    [
     "CR",
     "NI"
    ]
   ],
   [
    [
     "CR",
     "NI"
    ]
   ],
   [
    [
     "CR",
     "NI"
    ]
   ],
   [
    [
     "CR",
     "NI"
    ]
   ],
   [
    [
     "CR",
     "NI"
    ]
   ],
   [
    [
     "CR",
     "NI"
    ]
   ],
   [
    [
     "CR",
     "NI"
    ]
   ],
   [
    [
     "CR",
     "NI"
    ]
   ],
   [
    [
     "CR",
     "NI"
    ]
   ],
   [
    [
     "CR",
     "NI"
    ]
   ],
   [
    [
     "CR",
     "NI"
    ]
   ],
   [
    [
     "CR",
     "NI"
    ]
   ],
   [
    [
     "CR",
     "NI"
    ]
   ],
   [
    [
     "CR",
     "NI"
    ]
   ],
   [
    [
     "CR",
     "NI"
    ]
   ],
   [
    [
     "CR",
     "NI"
    ]
   ],
   [
    [
     "CR",
     "NI"
    ]
   ],
   [
    [
     "CR",
     "NI"
    ]
   ],
   [
    [
     "CR",
     "NI"
    ]
   ],
   [
    [
     "CR",
     "NI"
    ]
   ],
   [
    [
     "CR",
     "NI"
    ]
   ]
  ],
  "sublattice_occupancies": [
   [
    [
     0.023,
     0.977
    ]
   ],
   [
    [
     0.048,
     0.952
    ]
   ],
   [
    [
     0.075,
     0.925
    ]
   ],
   [
    [
     0.073,
     0.927
    ]
   ],
   [
    [
     0.102,
     0.898
    ]
   ],
   [
    [
     0.135,
     0.865
    ]
   ],
   [
    [
     0.168,
     0.832
    ]
   ],
   [
    [
     0.166,
     0.834
    ]
   ],
   [
    [
     0.199,
     0.801
    ]
   ],
   [
    [
     0.233,
     0.767
    ]
   ],
   [
    [
     0.267,
     0.733
    ]
   ],
   [
    [
     0.263,
     0.737
    ]
   ],
   [
    [
     0.294,
     0.706
    ]
   ],
   [
    [
     0.325,
     0.675
    ]
   ],
   [
    [
     0.355,
     0.645
    ]
   ],
   [
    [
     0.351,
     0.649
    ]
   ],
   [
    [
     0.381,
     0.619
    ]
   ],
   [
    [
     0.41,
     0.59
    ]
   ],
   [
    [
     0.436,
     0.564
    ]
   ],
   [
    [
     0.432,
     0.568
    ]
   ],
   [
    [
     0.457,
     0.543
    ]
   ],
   [
    [
     0.481,
     0.519
    ]
   ],
   [
    [
     0.503,
     0.497
    ]
   ],
   [
    [
     0.498,
     0.502
    ]
   ]
  ]
 },
 "conditions": {
  "P": 101325,
  "T": 1729
 },
 "output": "HM_MIX",
 "values": [
  [
   [
    -300,
    -700,
    -1200,
    -1200,
    -1600,
    -2100,
    -2400,
    -2400,
    -2600,
    -2700,
    -2800,
    -2800,
    -2900,
    -2900,
    -3000,
    -3000,
    -3000,
    -2900,
    -2900,
    -2900,
    -2900,
    -3000,
    -2900,
    -2900
   ]
  ]
 ],
 "reference": "saltykov2002enthalpy",
 "comment": "From Table 1. | REBUILD: sigma 1500.0 J/mol -> weight 0.3333.",
 "weight": 0.3333333333333333
}

File: inputs/derived/setB_no_jette/datasets/zpf_CR-NI-ZPF-BCC_A2-FCC_A1-LIQUID-bechtoldt1961redetermination.json
{
 "components": [
  "CR",
  "NI"
 ],
 "phases": [
  "BCC_A2",
  "FCC_A1"
 ],
 "broadcast_conditions": false,
 "conditions": {
  "T": [
   1721,
   1701,
   1701,
   1671,
   1636,
   1636,
   1599,
   1584,
   1573,
   1547,
   1537,
   1522,
   1511,
   1496,
   1486,
   1470,
   1462,
   1447,
   1437,
   1434,
   1421,
   1398,
   1595,
   1521
  ],
  "P": [
   101325.0
  ]
 },
 "output": "ZPF",
 "values": [
  [
   [
    "BCC_A2",
    [
     "NI"
    ],
    [
     0.2045
    ]
   ]
  ],
  [
   [
    "BCC_A2",
    [
     "NI"
    ],
    [
     0.219
    ]
   ]
  ],
  [
   [
    "BCC_A2",
    [
     "NI"
    ],
    [
     0.2478
    ]
   ]
  ],
  [
   [
    "BCC_A2",
    [
     "NI"
    ],
    [
     0.2663
    ]
   ]
  ],
  [
   [
    "BCC_A2",
    [
     "NI"
    ],
    [
     0.3109
    ]
   ]
  ],
  [
   [
    "BCC_A2",
    [
     "NI"
    ],
    [
     0.3293
    ]
   ]
  ],
  [
   [
    "BCC_A2",
    [
     "NI"
    ],
    [
     0.3805
    ]
   ]
  ],
  [
   [
    "BCC_A2",
    [
     "NI"
    ],
    [
     0.3655
    ]
   ]
  ],
  [
   [
    "BCC_A2",
    [
     "NI"
    ],
    [
     0.3479
    ]
   ]
  ],
  [
   [
    "BCC_A2",
    [
     "NI"
    ],
    [
     0.348
    ]
   ]
  ],
  [
   [
    "BCC_A2",
    [
     "NI"
    ],
    [
     0.3311
    ]
   ]
  ],
  [
   [
    "BCC_A2",
    [
     "NI"
    ],
    [
     0.3207
    ]
   ]
  ],
  [
   [
    "BCC_A2",
    [
     "NI"
    ],
    [
     0.3116
    ]
   ]
  ],
  [
   [
    "BCC_A2",
    [
     "NI"
    ],
    [
     0.2986
    ]
   ]
  ],
  [
   [
    "BCC_A2",
    [
     "NI"
    ],
    [
     0.2849
    ]
   ]
  ],
  [
   [
    "BCC_A2",
    [
     "NI"
    ],
    [
     0.266
    ]
   ]
  ],
  [
   [
    "BCC_A2",
    [
     "NI"
    ],
    [
     0.249
    ]
   ]
  ],
  [
   [
    "BCC_A2",
    [
     "NI"
    ],
    [
     0.236
    ]
   ]
  ],
  [
   [
    "BCC_A2",
    [
     "NI"
    ],
    [
     0.2191
    ]
   ]
  ],
  [
   [
    "BCC_A2",
    [
     "NI"
    ],
    [
     0.1903
    ]
   ]
  ],
  [
   [
    "BCC_A2",
    [
     "NI"
    ],
    [
     0.176
    ]
   ]
  ],
  [
   [
    "BCC_A2",
    [
     "NI"
    ],
    [
     0.1617
    ]
   ]
  ],
  [
   [
    "FCC_A1",
    [
     "NI"
    ],
    [
     0.4956
    ]
   ]
  ],
  [
   [
    "FCC_A1",
    [
     "NI"
    ],
    [
     0.4947
    ]
   ]
  ]
 ],
 "reference": "bechtoldt1961redetermination",
 "comment": "Digitized from figure 1 | REBUILD 2026-11-05: 24 region(s) with an unknown vertex kept as single-phase observations of the known vertex (Kunselman 2026 treatment); weight 1.0."
}

File: inputs/derived/setB_no_jette/datasets/zpf_CR-NI-ZPF-BCC_A2-FCC_A1-bechtoldt1961redetermination.json
{
 "components": [
  "CR",
  "NI"
 ],
 "phases": [
  "FCC_A1"
 ],
 "broadcast_conditions": false,
 "conditions": {
  "T": [
   1073,
   1173,
   1273,
   1373,
   1548
  ],
  "P": [
   101325.0
  ]
 },
 "output": "ZPF",
 "values": [
  [
   [
    "FCC_A1",
    [
     "CR"
    ],
    [
     0.3866
    ]
   ]
  ],
  [
   [
    "FCC_A1",
    [
     "CR"
    ],
    [
     0.3975
    ]
   ]
  ],
  [
   [
    "FCC_A1",
    [
     "CR"
    ],
    [
     0.448
    ]
   ]
  ],
  [
   [
    "FCC_A1",
    [
     "CR"
    ],
    [
     0.4643
    ]
   ]
  ],
  [
   [
    "FCC_A1",
    [
     "CR"
    ],
    [
     0.4984
    ]
   ]
  ]
 ],
 "reference": "bechtoldt1961redetermination",
 "comment": "Digitized from figure 5, points in figure 4 were too far apart to identify a boundary properly. | REBUILD 2026-11-05: 5 region(s) with an unknown vertex kept as single-phase observations of the known vertex (Kunselman 2026 treatment); weight 1.0."
}

File: inputs/derived/setB_no_jette/datasets/zpf_CR-NI-ZPF-BCC_A2-FCC_A1-collins1988electron.json
{
 "components": [
  "CR",
  "NI"
 ],
 "phases": [
  "BCC_A2",
  "FCC_A1"
 ],
 "broadcast_conditions": false,
 "conditions": {
  "T": [
   1025,
   1073,
   1123,
   1174,
   1219,
   1274,
   1323,
   1371,
   1424,
   1469,
   1525,
   1473,
   1424,
   1374,
   1323,
   1273,
   1225,
   1171,
   1123,
   1071,
   1023
  ],
  "P": [
   101325.0
  ]
 },
 "output": "ZPF",
 "values": [
  [
   [
    "FCC_A1",
    [
     "CR"
    ],
    [
     0.374
    ]
   ]
  ],
  [
   [
    "FCC_A1",
    [
     "CR"
    ],
    [
     0.382
    ]
   ]
  ],
  [
   [
    "FCC_A1",
    [
     "CR"
    ],
    [
     0.395
    ]
   ]
  ],
  [
   [
    "FCC_A1",
    [
     "CR"
    ],
    [
     0.406
    ]
   ]
  ],
  [
   [
    "FCC_A1",
    [
     "CR"
    ],
    [
     0.427
    ]
   ]
  ],
  [
   [
    "FCC_A1",
    [
     "CR"
    ],
    [
     0.446
    ]
   ]
  ],
  [
   [
    "FCC_A1",
    [
     "CR"
    ],
    [
     0.46
    ]
   ]
  ],
  [
   [
    "FCC_A1",
    [
     "CR"
    ],
    [
     0.47
    ]
   ]
  ],
  [
   [
    "FCC_A1",
    [
     "CR"
    ],
    [
     0.488
    ]
   ]
  ],
  [
   [
    "FCC_A1",
    [
     "CR"
    ],
    [
     0.491
    ]
   ]
  ],
  [
   [
    "FCC_A1",
    [
     "CR"
    ],
    [
     0.507
    ]
   ]
  ],
  [
   [
    "BCC_A2",
    [
     "CR"
    ],
    [
     0.722
    ]
   ]
  ],
  [
   [
    "BCC_A2",
    [
     "CR"
    ],
    [
     0.779
    ]
   ]
  ],
  [
   [
    "BCC_A2",
    [
     "CR"
    ],
    [
     0.866
    ]
   ]
  ],
  [
   [
    "BCC_A2",
    [
     "CR"
    ],
    [
     0.916
    ]
   ]
  ],
  [
   [
    "BCC_A2",
    [
     "CR"
    ],
    [
     0.932
    ]
   ]
  ],
  [
   [
    "BCC_A2",
    [
     "CR"
    ],
    [
     0.961
    ]
   ]
  ],
  [
   [
    "BCC_A2",
    [
     "CR"
    ],
    [
     0.966
    ]
   ]
  ],
  [
   [
    "BCC_A2",
    [
     "CR"
    ],
    [
     0.977
    ]
   ]
  ],
  [
   [
    "BCC_A2",
    [
     "CR"
    ],
    [
     0.981
    ]
   ]
  ],
  [
   [
    "BCC_A2",
    [
     "CR"
    ],
    [
     0.985
    ]
   ]
  ]
 ],
 "reference": "collins1988electron",
 "comment": "From Figure 1. Converted from weight percent. | REBUILD 2026-11-05: 21 region(s) with an unknown vertex kept as single-phase observations of the known vertex (Kunselman 2026 treatment); weight 1.0."
}

File: inputs/derived/setB_no_jette/datasets/zpf_CR-NI-ZPF-BCC_A2-FCC_A1-dench1963adiabatic.json
{
 "components": [
  "CR",
  "NI"
 ],
 "phases": [
  "BCC_A2"
 ],
 "broadcast_conditions": false,
 "conditions": {
  "T": [
   1556,
   1512,
   1481,
   1403,
   1347
  ],
  "P": [
   101325.0
  ]
 },
 "output": "ZPF",
 "values": [
  [
   [
    "BCC_A2",
    [
     "CR"
    ],
    [
     0.647
    ]
   ]
  ],
  [
   [
    "BCC_A2",
    [
     "CR"
    ],
    [
     0.672
    ]
   ]
  ],
  [
   [
    "BCC_A2",
    [
     "CR"
    ],
    [
     0.697
    ]
   ]
  ],
  [
   [
    "BCC_A2",
    [
     "CR"
    ],
    [
     0.797
    ]
   ]
  ],
  [
   [
    "BCC_A2",
    [
     "CR"
    ],
    [
     0.898
    ]
   ]
  ]
 ],
 "reference": "dench1963adiabatic",
 "comment": "Digitized from figure 8 | REBUILD 2026-11-05: 5 region(s) with an unknown vertex kept as single-phase observations of the known vertex (Kunselman 2026 treatment); weight 1.0."
}

File: inputs/derived/setB_no_jette/datasets/zpf_CR-NI-ZPF-BCC_A2-FCC_A1-jenkins1937some_alloys.json
{
 "components": [
  "CR",
  "NI"
 ],
 "phases": [
  "BCC_A2",
  "FCC_A1",
  "LIQUID"
 ],
 "broadcast_conditions": false,
 "conditions": {
  "T": [
   1716.15,
   1708.15,
   1701.15,
   1697.15,
   1683.15,
   1683.15,
   1669.15,
   1660.15,
   1650.15,
   1629.15,
   1625.15,
   1622.15,
   1618.15,
   1619.15,
   1618.15,
   1627.15,
   1636.15,
   1670.15,
   1684.15,
   1748.15,
   1792.15,
   1808.15,
   1703.15,
   1706.15,
   1683.15,
   1680.15,
   1655.15,
   1674.15,
   1659.15,
   1647.15,
   1628.15,
   1634.15,
   1625.15,
   1602.15,
   1612.15,
   1616.15,
   1616.15,
   1617.15,
   1618.15,
   1613.15,
   1611.15,
   1615.15,
   1515,
   1507,
   1403,
   1322,
   1404,
   1487,
   1496
  ],
  "P": [
   101325.0
  ]
 },
 "output": "ZPF",
 "values": [
  [
   [
    "LIQUID",
    [
     "NI"
    ],
    [
     0.944
    ]
   ]
  ],
  [
   [
    "LIQUID",
    [
     "NI"
    ],
    [
     0.889
    ]
   ]
  ],
  [
   [
    "LIQUID",
    [
     "NI"
    ],
    [
     0.834
    ]
   ]
  ],
  [
   [
    "LIQUID",
    [
     "NI"
    ],
    [
     0.78
    ]
   ]
  ],
  [
   [
    "LIQUID",
    [
     "NI"
    ],
    [
     0.737
    ]
   ]
  ],
  [
   [
    "LIQUID",
    [
     "NI"
    ],
    [
     0.727
    ]
   ]
  ],
  [
   [
    "LIQUID",
    [
     "NI"
    ],
    [
     0.674
    ]
   ]
  ],
  [
   [
    "LIQUID",
    [
     "NI"
    ],
    [
     0.622
    ]
   ]
  ],
  [
   [
    "LIQUID",
    [
     "NI"
    ],
    [
     0.571
    ]
   ]
  ],
  [
   [
    "LIQUID",
    [
     "NI"
    ],
    [
     0.5
    ]
   ]
  ],
  [
   [
    "LIQUID",
    [
     "NI"
    ],
    [
     0.48
    ]
   ]
  ],
  [
   [
    "LIQUID",
    [
     "NI"
    ],
    [
     0.47
    ]
   ]
  ],
  [
   [
    "LIQUID",
    [
     "NI"
    ],
    [
     0.46
    ]
   ]
  ],
  [
   [
    "LIQUID",
    [
     "NI"
    ],
    [
     0.46
    ]
   ]
  ],
  [
   [
    "LIQUID",
    [
     "NI"
    ],
    [
     0.45
    ]
   ]
  ],
  [
   [
    "LIQUID",
    [
     "NI"
    ],
    [
     0.44
    ]
   ]
  ],
  [
   [
    "LIQUID",
    [
     "NI"
    ],
    [
     0.42
    ]
   ]
  ],
  [
   [
    "LIQUID",
    [
     "NI"
    ],
    [
     0.401
    ]
   ]
  ],
  [
   [
    "LIQUID",
    [
     "NI"
    ],
    [
     0.371
    ]
   ]
  ],
  [
   [
    "LIQUID",
    [
     "NI"
    ],
    [
     0.323
    ]
   ]
  ],
  [
   [
    "LIQUID",
    [
     "NI"
    ],
    [
     0.275
    ]
   ]
  ],
  [
   [
    "LIQUID",
    [
     "NI"
    ],
    [
     0.275
    ]
   ]
  ],
  [
   [
    "FCC_A1",
    [
     "NI"
    ],
    [
     0.944
    ]
   ]
  ],
  [
   [
    "FCC_A1",
    [
     "NI"
    ],
    [
     0.889
    ]
   ]
  ],
  [
   [
    "FCC_A1",
    [
     "NI"
    ],
    [
     0.834
    ]
   ]
  ],
  [
   [
    "FCC_A1",
    [
     "NI"
    ],
    [
     0.78
    ]
   ]
  ],
  [
   [
    "FCC_A1",
    [
     "NI"
    ],
    [
     0.737
    ]
   ]
  ],
  [
   [
    "FCC_A1",
    [
     "NI"
    ],
    [
     0.727
    ]
   ]
  ],
  [
   [
    "FCC_A1",
    [
     "NI"
    ],
    [
     0.674
    ]
   ]
  ],
  [
   [
    "FCC_A1",
    [
     "NI"
    ],
    [
     0.622
    ]
   ]
  ],
  [
   [
    "FCC_A1",
    [
     "NI"
    ],
    [
     0.571
    ]
   ]
  ],
  [
   [
    "FCC_A1",
    [
     "NI"
    ],
    [
     0.52
    ]
   ]
  ],
  [
   [
    "FCC_A1",
    [
     "NI"
    ],
    [
     0.5
    ]
   ]
  ],
  [
   [
    "FCC_A1",
    [
     "NI"
    ],
    [
     0.48
    ]
   ]
  ],
  [
   [
    "FCC_A1",
    [
     "NI"
    ],
    [
     0.47
    ]
   ]
  ],
  [
   [
    "BCC_A2",
    [
     "NI"
    ],
    [
     0.44
    ]
   ]
  ],
  [
   [
    "BCC_A2",
    [
     "NI"
    ],
    [
     0.42
    ]
   ]
  ],
  [
   [
    "BCC_A2",
    [
     "NI"
    ],
    [
     0.401
    ]
   ]
  ],
  [
   [
    "BCC_A2",
    [
     "NI"
    ],
    [
     0.371
    ]
   ]
  ],
  [
   [
    "BCC_A2",
    [
     "NI"
    ],
    [
     0.352
    ]
   ]
  ],
  [
   [
    "BCC_A2",
    [
     "NI"
    ],
    [
     0.323
    ]
   ]
  ],
  [
   [
    "BCC_A2",
    [
     "NI"
    ],
    [
     0.304
    ]
   ]
  ],
  [
   [
    "FCC_A1",
    [
     "NI"
    ],
    [
     0.496
    ]
   ]
  ],
  [
   [
    "FCC_A1",
    [
     "NI"
    ],
    [
     0.504
    ]
   ]
  ],
  [
   [
    "FCC_A1",
    [
     "NI"
    ],
    [
     0.515
    ]
   ]
  ],
  [
   [
    "BCC_A2",
    [
     "NI"
    ],
    [
     0.112
    ]
   ]
  ],
  [
   [
    "BCC_A2",
    [
     "NI"
    ],
    [
     0.114
    ]
   ]
  ],
  [
   [
    "BCC_A2",
    [
     "NI"
    ],
    [
     0.281
    ]
   ]
  ],
  [
   [
    "BCC_A2",
    [
     "NI"
    ],
    [
     0.294
    ]
   ]
  ]
 ],
 "reference": "jenkins1937some_alloys",
 "comment": "Liquidus digitized from table 2, solidus digitized from figure | REBUILD 2026-11-05: 49 region(s) with an unknown vertex kept as single-phase observations of the known vertex (Kunselman 2026 treatment); weight 1.0."
}

File: inputs/derived/setB_no_jette/datasets/zpf_CR-NI-ZPF-BCC_A2-FCC_A1-karmazin1982lattice.json
{
 "components": [
  "CR",
  "NI"
 ],
 "phases": [
  "FCC_A1"
 ],
 "broadcast_conditions": false,
 "conditions": {
  "T": [
   826,
   875,
   975,
   1077,
   1070,
   1175,
   1230
  ],
  "P": [
   101325.0
  ]
 },
 "output": "ZPF",
 "values": [
  [
   [
    "FCC_A1",
    [
     "CR"
    ],
    [
     0.3329
    ]
   ]
  ],
  [
   [
    "FCC_A1",
    [
     "CR"
    ],
    [
     0.3436
    ]
   ]
  ],
  [
   [
    "FCC_A1",
    [
     "CR"
    ],
    [
     0.3738
    ]
   ]
  ],
  [
   [
    "FCC_A1",
    [
     "CR"
    ],
    [
     0.4
    ]
   ]
  ],
  [
   [
    "FCC_A1",
    [
     "CR"
    ],
    [
     0.4
    ]
   ]
  ],
  [
   [
    "FCC_A1",
    [
     "CR"
    ],
    [
     0.4282
    ]
   ]
  ],
  [
   [
    "FCC_A1",
    [
     "CR"
    ],
    [
     0.4403
    ]
   ]
  ]
 ],
 "reference": "karmazin1982lattice",
 "comment": "Digitized from figure 8, ignoring the metastable point within Ni2Cr | REBUILD 2026-11-05: 7 region(s) with an unknown vertex kept as single-phase observations of the known vertex (Kunselman 2026 treatment); weight 1.0."
}
