Repository: ArroyaveLab/2026_arroyave_crni_uq_example

# Cr–Ni uncertainty-analysis example

Data and plotting scripts for the computational example (Section 7) of

> R. Arróyave, "Beyond Quantification: Propagating and Exploiting CALPHAD
> Uncertainty in Materials Design," in *Uncertainty Quantification in
> Multiscale Materials Modeling*, 2nd ed., D. L. McDowell and Y. Wang (eds.),
> Elsevier (in preparation).

The example fits and samples a thermodynamic description of the Cr–Ni system
(liquid, BCC_A2 and FCC_A1 solution phases, ten fitted coefficients), compares
the predicted stability of single-phase FCC under joint sampling, independent
recombination of the parameters, and a local Gaussian approximation, and ranks

File: inputs/derived/setC_uncertainty/datasets/zpf_CR-NI-ZPF-BCC_A2-FCC_A1-jenkins1937some_alloys.json
{
 "components": [
  "CR",
  "NI"
 ],
 "phases": [
  "BCC_A2",
  "FCC_A1",
  "LIQUID"
 ],
 "broadcast_conditions": false,
 "conditions": {
  "T": [
   1716.15,
   1708.15,
   1701.15,
   1697.15,
   1683.15,
   1683.15,
   1669.15,
   1660.15,
   1650.15,
   1629.15,
   1625.15,
   1622.15,
   1618.15,
   1619.15,
   1618.15,
   1627.15,
   1636.15,
   1670.15,
   1684.15,
   1748.15,
   1792.15,
   1808.15,
   1703.15,
   1706.15,
   1683.15,
   1680.15,
   1655.15,
   1674.15,
   1659.15,
   1647.15,
   1628.15,
   1634.15,
   1625.15,
   1602.15,
   1612.15,
   1616.15,
   1616.15,
   1617.15,
   1618.15,
   1613.15,
   1611.15,
   1615.15,
   1515,
   1507,
   1403,
   1322,
   1404,
   1487,
   1496
  ],
  "P": [
   101325.0
  ]
 },
 "output": "ZPF",
 "values": [
  [
   [
    "LIQUID",
    [
     "NI"
    ],
    [
     0.944
    ]
   ]
  ],
  [
   [
    "LIQUID",
    [
     "NI"
    ],
    [
     0.889
    ]
   ]
  ],
  [
   [
    "LIQUID",
    [
     "NI"
    ],
    [
     0.834
    ]
   ]
  ],
  [
   [
    "LIQUID",
    [
     "NI"
    ],
    [
     0.78
    ]
   ]
  ],
  [
   [
    "LIQUID",
    [
     "NI"
    ],
    [
     0.737
    ]
   ]
  ],
  [
   [
    "LIQUID",
    [
     "NI"
    ],
    [
     0.727
    ]
   ]
  ],
  [
   [
    "LIQUID",
    [
     "NI"
    ],
    [
     0.674
    ]
   ]
  ],
  [
   [
    "LIQUID",
    [
     "NI"
    ],
    [
     0.622
    ]
   ]
  ],
  [
   [
    "LIQUID",
    [
     "NI"
    ],
    [
     0.571
    ]
   ]
  ],
  [
   [
    "LIQUID",
    [
     "NI"
    ],
    [
     0.5
    ]
   ]
  ],
  [
   [
    "LIQUID",
    [
     "NI"
    ],
    [
     0.48
    ]
   ]
  ],
  [
   [
    "LIQUID",
    [
     "NI"
    ],
    [
     0.47
    ]
   ]
  ],
  [
   [
    "LIQUID",
    [
     "NI"
    ],
    [
     0.46
    ]
   ]
  ],
  [
   [
    "LIQUID",
    [
     "NI"
    ],
    [
     0.46
    ]
   ]
  ],
  [
   [
    "LIQUID",
    [
     "NI"
    ],
    [
     0.45
    ]
   ]
  ],
  [
   [
    "LIQUID",
    [
     "NI"
    ],
    [
     0.44
    ]
   ]
  ],
  [
   [
    "LIQUID",
    [
     "NI"
    ],
    [
     0.42
    ]
   ]
  ],
  [
   [
    "LIQUID",
    [
     "NI"
    ],
    [
     0.401
    ]
   ]
  ],
  [
   [
    "LIQUID",
    [
     "NI"
    ],
    [
     0.371
    ]
   ]
  ],
  [
   [
    "LIQUID",
    [
     "NI"
    ],
    [
     0.323
    ]
   ]
  ],
  [
   [
    "LIQUID",
    [
     "NI"
    ],
    [
     0.275
    ]
   ]
  ],
  [
   [
    "LIQUID",
    [
     "NI"
    ],
    [
     0.275
    ]
   ]
  ],
  [
   [
    "FCC_A1",
    [
     "NI"
    ],
    [
     0.944
    ]
   ]
  ],
  [
   [
    "FCC_A1",
    [
     "NI"
    ],
    [
     0.889
    ]
   ]
  ],
  [
   [
    "FCC_A1",
    [
     "NI"
    ],
    [
     0.834
    ]
   ]
  ],
  [
   [
    "FCC_A1",
    [
     "NI"
    ],
    [
     0.78
    ]
   ]
  ],
  [
   [
    "FCC_A1",
    [
     "NI"
    ],
    [
     0.737
    ]
   ]
  ],
  [
   [
    "FCC_A1",
    [
     "NI"
    ],
    [
     0.727
    ]
   ]
  ],
  [
   [
    "FCC_A1",
    [
     "NI"
    ],
    [
     0.674
    ]
   ]
  ],
  [
   [
    "FCC_A1",
    [
     "NI"
    ],
    [
     0.622
    ]
   ]
  ],
  [
   [
    "FCC_A1",
    [
     "NI"
    ],
    [
     0.571
    ]
   ]
  ],
  [
   [
    "FCC_A1",
    [
     "NI"
    ],
    [
     0.52
    ]
   ]
  ],
  [
   [
    "FCC_A1",
    [
     "NI"
    ],
    [
     0.5
    ]
   ]
  ],
  [
   [
    "FCC_A1",
    [
     "NI"
    ],
    [
     0.48
    ]
   ]
  ],
  [
   [
    "FCC_A1",
    [
     "NI"
    ],
    [
     0.47
    ]
   ]
  ],
  [
   [
    "BCC_A2",
    [
     "NI"
    ],
    [
     0.44
    ]
   ]
  ],
  [
   [
    "BCC_A2",
    [
     "NI"
    ],
    [
     0.42
    ]
   ]
  ],
  [
   [
    "BCC_A2",
    [
     "NI"
    ],
    [
     0.401
    ]
   ]
  ],
  [
   [
    "BCC_A2",
    [
     "NI"
    ],
    [
     0.371
    ]
   ]
  ],
  [
   [
    "BCC_A2",
    [
     "NI"
    ],
    [
     0.352
    ]
   ]
  ],
  [
   [
    "BCC_A2",
    [
     "NI"
    ],
    [
     0.323
    ]
   ]
  ],
  [
   [
    "BCC_A2",
    [
     "NI"
    ],
    [
     0.304
    ]
   ]
  ],
  [
   [
    "FCC_A1",
    [
     "NI"
    ],
    [
     0.496
    ]
   ]
  ],
  [
   [
    "FCC_A1",
    [
     "NI"
    ],
    [
     0.504
    ]
   ]
  ],
  [
   [
    "FCC_A1",
    [
     "NI"
    ],
    [
     0.515
    ]
   ]
  ],
  [
   [
    "BCC_A2",
    [
     "NI"
    ],
    [
     0.112
    ]
   ]
  ],
  [
   [
    "BCC_A2",
    [
     "NI"
    ],
    [
     0.114
    ]
   ]
  ],
  [
   [
    "BCC_A2",
    [
     "NI"
    ],
    [
     0.281
    ]
   ]
  ],
  [
   [
    "BCC_A2",
    [
     "NI"
    ],
    [
     0.294
    ]
   ]
  ]
 ],
 "reference": "jenkins1937some_alloys",
 "comment": "Liquidus digitized from table 2, solidus digitized from figure | REBUILD set C: weight 1 (ZPF, ESPEI default 1000 J/mol driving force (ORCHID leaves ZPF at 1))."
}

File: inputs/derived/setC_uncertainty/datasets/zpf_CR-NI-ZPF-BCC_A2-FCC_A1-jette1934xray.json
{
 "components": [
  "CR",
  "NI"
 ],
 "phases": [
  "BCC_A2",
  "FCC_A1"
 ],
 "broadcast_conditions": false,
 "conditions": {
  "T": [
   797.15,
   797.15,
   948.15,
   948.15,
   1018.15,
   1018.15,
   1128.15,
   1143.15,
   1165.15,
   1223.15,
   1252.15,
   1302.15,
   1302.15,
   1302.15,
   1386.15,
   1386.15,
   797.15,
   797.15,
   948.15,
   948.15,
   1018.15,
   1018.15,
   1273.15,
   1273.15,
   1302.15,
   1373.15,
   1386.15,
   1386.15
  ],
  "P": 101325.0
 },
 "output": "ZPF",
 "values": [
  [
   [
    "BCC_A2",
    [
     "NI"
    ],
    [
     0.016
    ]
   ]
  ],
  [
   [
    "BCC_A2",
    [
     "NI"
    ],
    [
     0.016
    ]
   ]
  ],
  [
   [
    "BCC_A2",
    [
     "NI"
    ],
    [
     0.018
    ]
   ]
  ],
  [
   [
    "BCC_A2",
    [
     "NI"
    ],
    [
     0.018
    ]
   ]
  ],
  [
   [
    "BCC_A2",
    [
     "NI"
    ],
    [
     0.022
    ]
   ]
  ],
  [
   [
    "BCC_A2",
    [
     "NI"
    ],
    [
     0.022
    ]
   ]
  ],
  [
   [
    "BCC_A2",
    [
     "NI"
    ],
    [
     0.027
    ]
   ]
  ],
  [
   [
    "BCC_A2",
    [
     "NI"
    ],
    [
     0.025
    ]
   ]
  ],
  [
   [
    "BCC_A2",
    [
     "NI"
    ],
    [
     0.044
    ]
   ]
  ],
  [
   [
    "BCC_A2",
    [
     "NI"
    ],
    [
     0.048
    ]
   ]
  ],
  [
   [
    "BCC_A2",
    [
     "NI"
    ],
    [
     0.058
    ]
   ]
  ],
  [
   [
    "BCC_A2",
    [
     "NI"
    ],
    [
     0.074
    ]
   ]
  ],
  [
   [
    "BCC_A2",
    [
     "NI"
    ],
    [
     0.074
    ]
   ]
  ],
  [
   [
    "BCC_A2",
    [
     "NI"
    ],
    [
     0.071
    ]
   ]
  ],
  [
   [
    "BCC_A2",
    [
     "NI"
    ],
    [
     0.092
    ]
   ]
  ],
  [
   [
    "BCC_A2",
    [
     "NI"
    ],
    [
     0.094
    ]
   ]
  ],
  [
   [
    "FCC_A1",
    [
     "CR"
    ],
    [
     0.351
    ]
   ]
  ],
  [
   [
    "FCC_A1",
    [
     "CR"
    ],
    [
     0.352
    ]
   ]
  ],
  [
   [
    "FCC_A1",
    [
     "CR"
    ],
    [
     0.404
    ]
   ]
  ],
  [
   [
    "FCC_A1",
    [
     "CR"
    ],
    [
     0.404
    ]
   ]
  ],
  [
   [
    "FCC_A1",
    [
     "CR"
    ],
    [
     0.42
    ]
   ]
  ],
  [
   [
    "FCC_A1",
    [
     "CR"
    ],
    [
     0.421
    ]
   ]
  ],
  [
   [
    "FCC_A1",
    [
     "CR"
    ],
    [
     0.511
    ]
   ]
  ],
  [
   [
    "FCC_A1",
    [
     "CR"
    ],
    [
     0.512
    ]
   ]
  ],
  [
   [
    "FCC_A1",
    [
     "CR"
    ],
    [
     0.488
    ]
   ]
  ],
  [
   [
    "FCC_A1",
    [
     "CR"
    ],
    [
     0.547
    ]
   ]
  ],
  [
   [
    "FCC_A1",
    [
     "CR"
    ],
    [
     0.552
    ]
   ]
  ],
  [
   [
    "FCC_A1",
    [
     "CR"
    ],
    [
     0.552
    ]
   ]
  ]
 ],
 "reference": "jette1934xray",
 "comment": "From Table 1 and 2. When multiple compositions were available, both are included. The At. % and Wt. % columns are incorrectly flipped in table 2. Table 1 seems suspect (e.g. for Ni) but the conversion is correct. | REBUILD set C: weight 1 (ZPF, ESPEI default 1000 J/mol driving force (ORCHID leaves ZPF at 1))."
}

File: inputs/derived/setC_uncertainty/datasets/zpf_CR-NI-ZPF-BCC_A2-FCC_A1-karmazin1982lattice.json
{
 "components": [
  "CR",
  "NI"
 ],
 "phases": [
  "FCC_A1"
 ],
 "broadcast_conditions": false,
 "conditions": {
  "T": [
   826,
   875,
   975,
   1077,
   1070,
   1175,
   1230
  ],
  "P": [
   101325.0
  ]
 },
 "output": "ZPF",
 "values": [
  [
   [
    "FCC_A1",
    [
     "CR"
    ],
    [
     0.3329
    ]
   ]
  ],
  [
   [
    "FCC_A1",
    [
     "CR"
    ],
    [
     0.3436
    ]
   ]
  ],
  [
   [
    "FCC_A1",
    [
     "CR"
    ],
    [
     0.3738
    ]
   ]
  ],
  [
   [
    "FCC_A1",
    [
     "CR"
    ],
    [
     0.4
    ]
   ]
  ],
  [
   [
    "FCC_A1",
    [
     "CR"
    ],
    [
     0.4
    ]
   ]
  ],
  [
   [
    "FCC_A1",
    [
     "CR"
    ],
    [
     0.4282
    ]
   ]
  ],
  [
   [
    "FCC_A1",
    [
     "CR"
    ],
    [
     0.4403
    ]
   ]
  ]
 ],
 "reference": "karmazin1982lattice",
 "comment": "Digitized from figure 8, ignoring the metastable point within Ni2Cr | REBUILD set C: weight 1 (ZPF, ESPEI default 1000 J/mol driving force (ORCHID leaves ZPF at 1))."
}

File: inputs/derived/setC_uncertainty/datasets/zpf_CR-NI-ZPF-BCC_A2-FCC_A1-taylor1952constitution.json
{
 "components": [
  "CR",
  "NI"
 ],
 "phases": [
  "BCC_A2",
  "FCC_A1"
 ],
 "broadcast_conditions": false,
 "conditions": {
  "T": [
   1473.15,
   1373.15,
   1273.15,
   1173.15,
   1023.15,
   1373.15,
   1273.15,
   1173.15,
   1023.15
  ],
  "P": [
   101325.0
  ]
 },
 "output": "ZPF",
 "values": [
  [
   [
    "FCC_A1",
    [
     "NI"
    ],
    [
     0.5155
    ]
   ]
  ],
  [
   [
    "FCC_A1",
    [
     "NI"
    ],
    [
     0.5155
    ]
   ]
  ],
  [
   [
    "FCC_A1",
    [
     "NI"
    ],
    [
     0.542
    ]
   ]
  ],
  [
   [
    "FCC_A1",
    [
     "NI"
    ],
    [
     0.581
    ]
   ]
  ],
  [
   [
    "FCC_A1",
    [
     "NI"
    ],
    [
     0.6295
    ]
   ]
  ],
  [
   [
    "BCC_A2",
    [
     "NI"
    ],
    [
     0.124
    ]
   ]
  ],
  [
   [
    "BCC_A2",
    [
     "NI"
    ],
    [
     0.08
    ]
   ]
  ],
  [
   [
    "BCC_A2",
    [
     "NI"
    ],
    [
     0.0405
    ]
   ]
  ],
  [
   [
    "BCC_A2",
    [
     "NI"
    ],
    [
     0.014
    ]
   ]
  ]
 ],
 "reference": "taylor1952constitution",
 "comment": "Taken as mean composition single-phase/two-phase alloy regions, table 2. | REBUILD set C: weight 1 (ZPF, ESPEI default 1000 J/mol driving force (ORCHID leaves ZPF at 1))."
}

File: inputs/derived/setC_uncertainty/datasets/zpf_CR-NI-ZPF-BCC_A2-FCC_A1-zhang2014impurity.json
{
 "components": [
  "CR",
  "NI"
 ],
 "phases": [
  "BCC_A2",
  "FCC_A1"
 ],
 "broadcast_conditions": false,
 "conditions": {
  "T": [
   1473.0
  ],
  "P": [
   101325.0
  ]
 },
 "output": "ZPF",
 "values": [
  [
   [
    "FCC_A1",
    [
     "NI"
    ],
    [
     0.508
    ]
   ],
   [
    "BCC_A2",
    [
     "NI"
    ],
    [
     0.282
    ]
   ]
  ]
 ],
 "reference": "zhang2014impurity",
 "comment": "Digitized diffusion data from Figure 4b | REBUILD set C: weight 1 (ZPF, ESPEI default 1000 J/mol driving force (ORCHID leaves ZPF at 1))."
}

File: inputs/derived/setC_uncertainty/datasets/zpf_CR-NI-ZPF-BCC_A2-LIQUID-svechnikov1962characteristics.json
{
 "components": [
  "CR",
  "NI"
 ],
 "phases": [
  "BCC_A2",
  "LIQUID"
 ],
 "broadcast_conditions": false,
 "conditions": {
  "T": [
   2055,
   1985,
   1934,
   1815,
   1782,
   1747,
   1725,
   1703,
   1682,
   1660,
   1650,
   1669,
   1767,
   1822,
   1940
  ],
  "P": [
   101325.0
  ]
 },
 "output": "ZPF",
 "values": [
  [
   [
    "LIQUID",
    [
     "CR"
    ],
    [
     0.912
    ]
   ]
  ],
  [
   [
    "LIQUID",
    [
     "CR"
    ],
    [
     0.842
    ]
   ]
  ],
  [
   [
    "LIQUID",
    [
     "CR"
    ],
    [
     0.792
    ]
   ]
  ],
  [
   [
    "LIQUID",
    [
     "CR"
    ],
    [
     0.692
    ]
   ]
  ],
  [
   [
    "LIQUID",
    [
     "CR"
    ],
    [
     0.671
    ]
   ]
  ],
  [
   [
    "LIQUID",
    [
     "CR"
    ],
    [
     0.652
    ]
   ]
  ],
  [
   [
    "LIQUID",
    [
     "CR"
    ],
    [
     0.631
    ]
   ]
  ],
  [
   [
    "LIQUID",
    [
     "CR"
    ],
    [
     0.612
    ]
   ]
  ],
  [
   [
    "LIQUID",
    [
     "CR"
    ],
    [
     0.602
    ]
   ]
  ],
  [
   [
    "LIQUID",
    [
     "CR"
    ],
    [
     0.571
    ]
   ]
  ],
  [
   [
    "BCC_A2",
    [
     "CR"
    ],
    [
     0.64
    ]
   ]
  ],
  [
   [
    "BCC_A2",
    [
     "CR"
    ],
    [
     0.662
    ]
   ]
  ],
  [
   [
    "BCC_A2",
    [
     "CR"
    ],
    [
     0.771
    ]
   ]
  ],
  [
   [
    "BCC_A2",
    [
     "CR"
    ],
    [
     0.83
    ]
   ]
  ],
  [
   [
    "BCC_A2",
    [
     "CR"
    ],
    [
     0.911
    ]
   ]
  ]
 ],
 "reference": "svechnikov1962characteristics",
 "comment": "Unable to get the original article. Digitized from Figure 1 in F. Tang, B. Hallstedt, Calphad Comput. Coupling Phase Diagrams Thermochem. 55 (2016) 260\u2013269. doi:10.1016/j.calphad.2016.10.003. | REBUILD set C: weight 1 (ZPF, ESPEI default 1000 J/mol driving force (ORCHID leaves ZPF at 1))."
}
