Repository: ArroyaveLab/2026_arroyave_crni_uq_example

# Cr–Ni uncertainty-analysis example

Data and plotting scripts for the computational example (Section 7) of

> R. Arróyave, "Beyond Quantification: Propagating and Exploiting CALPHAD
> Uncertainty in Materials Design," in *Uncertainty Quantification in
> Multiscale Materials Modeling*, 2nd ed., D. L. McDowell and Y. Wang (eds.),
> Elsevier (in preparation).

The example fits and samples a thermodynamic description of the Cr–Ni system
(liquid, BCC_A2 and FCC_A1 solution phases, ten fitted coefficients), compares
the predicted stability of single-phase FCC under joint sampling, independent
recombination of the parameters, and a local Gaussian approximation, and ranks

File: inputs/derived/setD_twophase_hinge/datasets/zpf_single_CR-NI-ZPF-BCC_A2-FCC_A1-taylor1952constitution.json
{
 "components": [
  "CR",
  "NI"
 ],
 "phases": [
  "BCC_A2",
  "FCC_A1"
 ],
 "broadcast_conditions": false,
 "conditions": {
  "T": [
   1473.15,
   1373.15,
   1273.15,
   1173.15,
   1023.15,
   1373.15,
   1273.15,
   1173.15,
   1023.15
  ],
  "P": [
   101325.0
  ]
 },
 "output": "ZPF",
 "values": [
  [
   [
    "FCC_A1",
    [
     "NI"
    ],
    [
     0.5155
    ]
   ]
  ],
  [
   [
    "FCC_A1",
    [
     "NI"
    ],
    [
     0.5155
    ]
   ]
  ],
  [
   [
    "FCC_A1",
    [
     "NI"
    ],
    [
     0.542
    ]
   ]
  ],
  [
   [
    "FCC_A1",
    [
     "NI"
    ],
    [
     0.581
    ]
   ]
  ],
  [
   [
    "FCC_A1",
    [
     "NI"
    ],
    [
     0.6295
    ]
   ]
  ],
  [
   [
    "BCC_A2",
    [
     "NI"
    ],
    [
     0.124
    ]
   ]
  ],
  [
   [
    "BCC_A2",
    [
     "NI"
    ],
    [
     0.08
    ]
   ]
  ],
  [
   [
    "BCC_A2",
    [
     "NI"
    ],
    [
     0.0405
    ]
   ]
  ],
  [
   [
    "BCC_A2",
    [
     "NI"
    ],
    [
     0.014
    ]
   ]
  ]
 ],
 "reference": "taylor1952constitution",
 "comment": "Taken as mean composition single-phase/two-phase alloy regions, table 2. | REBUILD set D, observation (i): the known phase at its printed composition (single-phase), derived from the same parent points as the (ii) file; parent indices [0, 1, 2, 3, 4, 5, 6, 7, 8]; weight 1."
}
