Repository: ArroyaveLab/2026_arroyave_crni_uq_example

# Cr–Ni uncertainty-analysis example

Data and plotting scripts for the computational example (Section 7) of

> R. Arróyave, "Beyond Quantification: Propagating and Exploiting CALPHAD
> Uncertainty in Materials Design," in *Uncertainty Quantification in
> Multiscale Materials Modeling*, 2nd ed., D. L. McDowell and Y. Wang (eds.),
> Elsevier (in preparation).

The example fits and samples a thermodynamic description of the Cr–Ni system
(liquid, BCC_A2 and FCC_A1 solution phases, ten fitted coefficients), compares
the predicted stability of single-phase FCC under joint sampling, independent
recombination of the parameters, and a local Gaussian approximation, and ranks

File: inputs/derived/setE_orchid_sigmas/datasets/zpf_CR-NI-ZPF-BCC_A2-LIQUID-svechnikov1962characteristics.json
{
 "components": [
  "CR",
  "NI"
 ],
 "phases": [
  "BCC_A2",
  "LIQUID"
 ],
 "broadcast_conditions": false,
 "conditions": {
  "T": [
   2055,
   1985,
   1934,
   1815,
   1782,
   1747,
   1725,
   1703,
   1682,
   1660,
   1650,
   1669,
   1767,
   1822,
   1940
  ],
  "P": [
   101325.0
  ]
 },
 "output": "ZPF",
 "values": [
  [
   [
    "LIQUID",
    [
     "CR"
    ],
    [
     0.912
    ]
   ],
   [
    "BCC_A2",
    [
     "CR"
    ],
    [
     null
    ]
   ]
  ],
  [
   [
    "LIQUID",
    [
     "CR"
    ],
    [
     0.842
    ]
   ],
   [
    "BCC_A2",
    [
     "CR"
    ],
    [
     null
    ]
   ]
  ],
  [
   [
    "LIQUID",
    [
     "CR"
    ],
    [
     0.792
    ]
   ],
   [
    "BCC_A2",
    [
     "CR"
    ],
    [
     null
    ]
   ]
  ],
  [
   [
    "LIQUID",
    [
     "CR"
    ],
    [
     0.692
    ]
   ],
   [
    "BCC_A2",
    [
     "CR"
    ],
    [
     null
    ]
   ]
  ],
  [
   [
    "LIQUID",
    [
     "CR"
    ],
    [
     0.671
    ]
   ],
   [
    "BCC_A2",
    [
     "CR"
    ],
    [
     null
    ]
   ]
  ],
  [
   [
    "LIQUID",
    [
     "CR"
    ],
    [
     0.652
    ]
   ],
   [
    "BCC_A2",
    [
     "CR"
    ],
    [
     null
    ]
   ]
  ],
  [
   [
    "LIQUID",
    [
     "CR"
    ],
    [
     0.631
    ]
   ],
   [
    "BCC_A2",
    [
     "CR"
    ],
    [
     null
    ]
   ]
  ],
  [
   [
    "LIQUID",
    [
     "CR"
    ],
    [
     0.612
    ]
   ],
   [
    "BCC_A2",
    [
     "CR"
    ],
    [
     null
    ]
   ]
  ],
  [
   [
    "LIQUID",
    [
     "CR"
    ],
    [
     0.602
    ]
   ],
   [
    "BCC_A2",
    [
     "CR"
    ],
    [
     null
    ]
   ]
  ],
  [
   [
    "LIQUID",
    [
     "CR"
    ],
    [
     0.571
    ]
   ],
   [
    "BCC_A2",
    [
     "CR"
    ],
    [
     null
    ]
   ]
  ],
  [
   [
    "BCC_A2",
    [
     "CR"
    ],
    [
     0.64
    ]
   ],
   [
    "LIQUID",
    [
     "CR"
    ],
    [
     null
    ]
   ]
  ],
  [
   [
    "BCC_A2",
    [
     "CR"
    ],
    [
     0.662
    ]
   ],
   [
    "LIQUID",
    [
     "CR"
    ],
    [
     null
    ]
   ]
  ],
  [
   [
    "BCC_A2",
    [
     "CR"
    ],
    [
     0.771
    ]
   ],
   [
    "LIQUID",
    [
     "CR"
    ],
    [
     null
    ]
   ]
  ],
  [
   [
    "BCC_A2",
    [
     "CR"
    ],
    [
     0.83
    ]
   ],
   [
    "LIQUID",
    [
     "CR"
    ],
    [
     null
    ]
   ]
  ],
  [
   [
    "BCC_A2",
    [
     "CR"
    ],
    [
     0.911
    ]
   ],
   [
    "LIQUID",
    [
     "CR"
    ],
    [
     null
    ]
   ]
  ]
 ],
 "reference": "svechnikov1962characteristics",
 "comment": "Unable to get the original article. Digitized from Figure 1 in F. Tang, B. Hallstedt, Calphad Comput. Coupling Phase Diagrams Thermochem. 55 (2016) 260\u2013269. doi:10.1016/j.calphad.2016.10.003. | REBUILD set D, observation (ii): values as printed, null vertex kept (ESPEI zero-phase-fraction condition of the partner phase), weight 1."
}

File: inputs/derived/setE_orchid_sigmas/datasets/zpf_single_CR-NI-ZPF-BCC_A2-FCC_A1-collins1988electron.json
{
 "components": [
  "CR",
  "NI"
 ],
 "phases": [
  "BCC_A2",
  "FCC_A1"
 ],
 "broadcast_conditions": false,
 "conditions": {
  "T": [
   1025,
   1073,
   1123,
   1174,
   1219,
   1274,
   1323,
   1371,
   1424,
   1469,
   1525,
   1473,
   1424,
   1374,
   1323,
   1273,
   1225,
   1171,
   1123,
   1071,
   1023
  ],
  "P": [
   101325.0
  ]
 },
 "output": "ZPF",
 "values": [
  [
   [
    "FCC_A1",
    [
     "CR"
    ],
    [
     0.374
    ]
   ]
  ],
  [
   [
    "FCC_A1",
    [
     "CR"
    ],
    [
     0.382
    ]
   ]
  ],
  [
   [
    "FCC_A1",
    [
     "CR"
    ],
    [
     0.395
    ]
   ]
  ],
  [
   [
    "FCC_A1",
    [
     "CR"
    ],
    [
     0.406
    ]
   ]
  ],
  [
   [
    "FCC_A1",
    [
     "CR"
    ],
    [
     0.427
    ]
   ]
  ],
  [
   [
    "FCC_A1",
    [
     "CR"
    ],
    [
     0.446
    ]
   ]
  ],
  [
   [
    "FCC_A1",
    [
     "CR"
    ],
    [
     0.46
    ]
   ]
  ],
  [
   [
    "FCC_A1",
    [
     "CR"
    ],
    [
     0.47
    ]
   ]
  ],
  [
   [
    "FCC_A1",
    [
     "CR"
    ],
    [
     0.488
    ]
   ]
  ],
  [
   [
    "FCC_A1",
    [
     "CR"
    ],
    [
     0.491
    ]
   ]
  ],
  [
   [
    "FCC_A1",
    [
     "CR"
    ],
    [
     0.507
    ]
   ]
  ],
  [
   [
    "BCC_A2",
    [
     "CR"
    ],
    [
     0.722
    ]
   ]
  ],
  [
   [
    "BCC_A2",
    [
     "CR"
    ],
    [
     0.779
    ]
   ]
  ],
  [
   [
    "BCC_A2",
    [
     "CR"
    ],
    [
     0.866
    ]
   ]
  ],
  [
   [
    "BCC_A2",
    [
     "CR"
    ],
    [
     0.916
    ]
   ]
  ],
  [
   [
    "BCC_A2",
    [
     "CR"
    ],
    [
     0.932
    ]
   ]
  ],
  [
   [
    "BCC_A2",
    [
     "CR"
    ],
    [
     0.961
    ]
   ]
  ],
  [
   [
    "BCC_A2",
    [
     "CR"
    ],
    [
     0.966
    ]
   ]
  ],
  [
   [
    "BCC_A2",
    [
     "CR"
    ],
    [
     0.977
    ]
   ]
  ],
  [
   [
    "BCC_A2",
    [
     "CR"
    ],
    [
     0.981
    ]
   ]
  ],
  [
   [
    "BCC_A2",
    [
     "CR"
    ],
    [
     0.985
    ]
   ]
  ]
 ],
 "reference": "collins1988electron",
 "comment": "From Figure 1. Converted from weight percent. | REBUILD set D, observation (i): the known phase at its printed composition (single-phase), derived from the same parent points as the (ii) file; parent indices [0, 1, 2, 3, 4, 5, 6, 7, 8, 9, 10, 11, 12, 13, 14, 15, 16, 17, 18, 19, 20]; weight 1."
}

File: inputs/derived/setE_orchid_sigmas/datasets/zpf_single_CR-NI-ZPF-BCC_A2-FCC_A1-jenkins1937some_alloys.json
{
 "components": [
  "CR",
  "NI"
 ],
 "phases": [
  "BCC_A2",
  "FCC_A1",
  "LIQUID"
 ],
 "broadcast_conditions": false,
 "conditions": {
  "T": [
   1716.15,
   1708.15,
   1701.15,
   1697.15,
   1683.15,
   1683.15,
   1669.15,
   1660.15,
   1650.15,
   1629.15,
   1625.15,
   1622.15,
   1618.15,
   1619.15,
   1618.15,
   1627.15,
   1636.15,
   1670.15,
   1684.15,
   1748.15,
   1792.15,
   1808.15,
   1703.15,
   1706.15,
   1683.15,
   1680.15,
   1655.15,
   1674.15,
   1659.15,
   1647.15,
   1628.15,
   1634.15,
   1625.15,
   1602.15,
   1612.15,
   1616.15,
   1616.15,
   1617.15,
   1618.15,
   1613.15,
   1611.15,
   1615.15,
   1515,
   1507,
   1403,
   1322,
   1404,
   1487,
   1496
  ],
  "P": [
   101325.0
  ]
 },
 "output": "ZPF",
 "values": [
  [
   [
    "LIQUID",
    [
     "NI"
    ],
    [
     0.944
    ]
   ]
  ],
  [
   [
    "LIQUID",
    [
     "NI"
    ],
    [
     0.889
    ]
   ]
  ],
  [
   [
    "LIQUID",
    [
     "NI"
    ],
    [
     0.834
    ]
   ]
  ],
  [
   [
    "LIQUID",
    [
     "NI"
    ],
    [
     0.78
    ]
   ]
  ],
  [
   [
    "LIQUID",
    [
     "NI"
    ],
    [
     0.737
    ]
   ]
  ],
  [
   [
    "LIQUID",
    [
     "NI"
    ],
    [
     0.727
    ]
   ]
  ],
  [
   [
    "LIQUID",
    [
     "NI"
    ],
    [
     0.674
    ]
   ]
  ],
  [
   [
    "LIQUID",
    [
     "NI"
    ],
    [
     0.622
    ]
   ]
  ],
  [
   [
    "LIQUID",
    [
     "NI"
    ],
    [
     0.571
    ]
   ]
  ],
  [
   [
    "LIQUID",
    [
     "NI"
    ],
    [
     0.5
    ]
   ]
  ],
  [
   [
    "LIQUID",
    [
     "NI"
    ],
    [
     0.48
    ]
   ]
  ],
  [
   [
    "LIQUID",
    [
     "NI"
    ],
    [
     0.47
    ]
   ]
  ],
  [
   [
    "LIQUID",
    [
     "NI"
    ],
    [
     0.46
    ]
   ]
  ],
  [
   [
    "LIQUID",
    [
     "NI"
    ],
    [
     0.46
    ]
   ]
  ],
  [
   [
    "LIQUID",
    [
     "NI"
    ],
    [
     0.45
    ]
   ]
  ],
  [
   [
    "LIQUID",
    [
     "NI"
    ],
    [
     0.44
    ]
   ]
  ],
  [
   [
    "LIQUID",
    [
     "NI"
    ],
    [
     0.42
    ]
   ]
  ],
  [
   [
    "LIQUID",
    [
     "NI"
    ],
    [
     0.401
    ]
   ]
  ],
  [
   [
    "LIQUID",
    [
     "NI"
    ],
    [
     0.371
    ]
   ]
  ],
  [
   [
    "LIQUID",
    [
     "NI"
    ],
    [
     0.323
    ]
   ]
  ],
  [
   [
    "LIQUID",
    [
     "NI"
    ],
    [
     0.275
    ]
   ]
  ],
  [
   [
    "LIQUID",
    [
     "NI"
    ],
    [
     0.275
    ]
   ]
  ],
  [
   [
    "FCC_A1",
    [
     "NI"
    ],
    [
     0.944
    ]
   ]
  ],
  [
   [
    "FCC_A1",
    [
     "NI"
    ],
    [
     0.889
    ]
   ]
  ],
  [
   [
    "FCC_A1",
    [
     "NI"
    ],
    [
     0.834
    ]
   ]
  ],
  [
   [
    "FCC_A1",
    [
     "NI"
    ],
    [
     0.78
    ]
   ]
  ],
  [
   [
    "FCC_A1",
    [
     "NI"
    ],
    [
     0.737
    ]
   ]
  ],
  [
   [
    "FCC_A1",
    [
     "NI"
    ],
    [
     0.727
    ]
   ]
  ],
  [
   [
    "FCC_A1",
    [
     "NI"
    ],
    [
     0.674
    ]
   ]
  ],
  [
   [
    "FCC_A1",
    [
     "NI"
    ],
    [
     0.622
    ]
   ]
  ],
  [
   [
    "FCC_A1",
    [
     "NI"
    ],
    [
     0.571
    ]
   ]
  ],
  [
   [
    "FCC_A1",
    [
     "NI"
    ],
    [
     0.52
    ]
   ]
  ],
  [
   [
    "FCC_A1",
    [
     "NI"
    ],
    [
     0.5
    ]
   ]
  ],
  [
   [
    "FCC_A1",
    [
     "NI"
    ],
    [
     0.48
    ]
   ]
  ],
  [
   [
    "FCC_A1",
    [
     "NI"
    ],
    [
     0.47
    ]
   ]
  ],
  [
   [
    "BCC_A2",
    [
     "NI"
    ],
    [
     0.44
    ]
   ]
  ],
  [
   [
    "BCC_A2",
    [
     "NI"
    ],
    [
     0.42
    ]
   ]
  ],
  [
   [
    "BCC_A2",
    [
     "NI"
    ],
    [
     0.401
    ]
   ]
  ],
  [
   [
    "BCC_A2",
    [
     "NI"
    ],
    [
     0.371
    ]
   ]
  ],
  [
   [
    "BCC_A2",
    [
     "NI"
    ],
    [
     0.352
    ]
   ]
  ],
  [
   [
    "BCC_A2",
    [
     "NI"
    ],
    [
     0.323
    ]
   ]
  ],
  [
   [
    "BCC_A2",
    [
     "NI"
    ],
    [
     0.304
    ]
   ]
  ],
  [
   [
    "FCC_A1",
    [
     "NI"
    ],
    [
     0.496
    ]
   ]
  ],
  [
   [
    "FCC_A1",
    [
     "NI"
    ],
    [
     0.504
    ]
   ]
  ],
  [
   [
    "FCC_A1",
    [
     "NI"
    ],
    [
     0.515
    ]
   ]
  ],
  [
   [
    "BCC_A2",
    [
     "NI"
    ],
    [
     0.112
    ]
   ]
  ],
  [
   [
    "BCC_A2",
    [
     "NI"
    ],
    [
     0.114
    ]
   ]
  ],
  [
   [
    "BCC_A2",
    [
     "NI"
    ],
    [
     0.281
    ]
   ]
  ],
  [
   [
    "BCC_A2",
    [
     "NI"
    ],
    [
     0.294
    ]
   ]
  ]
 ],
 "reference": "jenkins1937some_alloys",
 "comment": "Liquidus digitized from table 2, solidus digitized from figure | REBUILD set D, observation (i): the known phase at its printed composition (single-phase), derived from the same parent points as the (ii) file; parent indices [0, 1, 2, 3, 4, 5, 6, 7, 8, 9, 10, 11, 12, 13, 14, 15, 16, 17, 18, 19, 20, 21, 22, 23, 24, 25, 26, 27, 28, 29, 30, 31, 32, 33, 34, 35, 36, 37, 38, 39, 40, 41, 42, 43, 44, 45, 46, 47, 48]; weight 1."
}

File: inputs/derived/setE_orchid_sigmas/datasets/zpf_single_CR-NI-ZPF-BCC_A2-LIQUID-svechnikov1962characteristics.json
{
 "components": [
  "CR",
  "NI"
 ],
 "phases": [
  "BCC_A2",
  "LIQUID"
 ],
 "broadcast_conditions": false,
 "conditions": {
  "T": [
   2055,
   1985,
   1934,
   1815,
   1782,
   1747,
   1725,
   1703,
   1682,
   1660,
   1650,
   1669,
   1767,
   1822,
   1940
  ],
  "P": [
   101325.0
  ]
 },
 "output": "ZPF",
 "values": [
  [
   [
    "LIQUID",
    [
     "CR"
    ],
    [
     0.912
    ]
   ]
  ],
  [
   [
    "LIQUID",
    [
     "CR"
    ],
    [
     0.842
    ]
   ]
  ],
  [
   [
    "LIQUID",
    [
     "CR"
    ],
    [
     0.792
    ]
   ]
  ],
  [
   [
    "LIQUID",
    [
     "CR"
    ],
    [
     0.692
    ]
   ]
  ],
  [
   [
    "LIQUID",
    [
     "CR"
    ],
    [
     0.671
    ]
   ]
  ],
  [
   [
    "LIQUID",
    [
     "CR"
    ],
    [
     0.652
    ]
   ]
  ],
  [
   [
    "LIQUID",
    [
     "CR"
    ],
    [
     0.631
    ]
   ]
  ],
  [
   [
    "LIQUID",
    [
     "CR"
    ],
    [
     0.612
    ]
   ]
  ],
  [
   [
    "LIQUID",
    [
     "CR"
    ],
    [
     0.602
    ]
   ]
  ],
  [
   [
    "LIQUID",
    [
     "CR"
    ],
    [
     0.571
    ]
   ]
  ],
  [
   [
    "BCC_A2",
    [
     "CR"
    ],
    [
     0.64
    ]
   ]
  ],
  [
   [
    "BCC_A2",
    [
     "CR"
    ],
    [
     0.662
    ]
   ]
  ],
  [
   [
    "BCC_A2",
    [
     "CR"
    ],
    [
     0.771
    ]
   ]
  ],
  [
   [
    "BCC_A2",
    [
     "CR"
    ],
    [
     0.83
    ]
   ]
  ],
  [
   [
    "BCC_A2",
    [
     "CR"
    ],
    [
     0.911
    ]
   ]
  ]
 ],
 "reference": "svechnikov1962characteristics",
 "comment": "Unable to get the original article. Digitized from Figure 1 in F. Tang, B. Hallstedt, Calphad Comput. Coupling Phase Diagrams Thermochem. 55 (2016) 260\u2013269. doi:10.1016/j.calphad.2016.10.003. | REBUILD set D, observation (i): the known phase at its printed composition (single-phase), derived from the same parent points as the (ii) file; parent indices [0, 1, 2, 3, 4, 5, 6, 7, 8, 9, 10, 11, 12, 13, 14]; weight 1."
}
