Repository: ArroyaveLab/2026_arroyave_crni_uq_example

# Cr–Ni uncertainty-analysis example

Data and plotting scripts for the computational example (Section 7) of

> R. Arróyave, "Beyond Quantification: Propagating and Exploiting CALPHAD
> Uncertainty in Materials Design," in *Uncertainty Quantification in
> Multiscale Materials Modeling*, 2nd ed., D. L. McDowell and Y. Wang (eds.),
> Elsevier (in preparation).

The example fits and samples a thermodynamic description of the Cr–Ni system
(liquid, BCC_A2 and FCC_A1 solution phases, ten fitted coefficients), compares
the predicted stability of single-phase FCC under joint sampling, independent
recombination of the parameters, and a local Gaussian approximation, and ranks
30 candidate measurements by the reduction that they are expected to produce
in the uncertainty of the FCC classification.

## Layout

The repository mirrors the directory layout of the original run, so that the
scripts find their inputs through relative paths.

| Path | Content |
| --- | --- |
| `inputs/` | Model definition (`cr-ni-model.tdb`, `CR-NI_phases.json`), the upstream ESPEI datasets (`chapter-input-data/`, `hao-thermo/`, `recipe-zpf/`), the derived dataset collections A to E (`derived/`; the chapter uses `setE_orchid_sigmas`), the curvature at the two fitted points (`setE_spark/`), and the independent Tang–Hallstedt assessment (`reference/`, CC BY 4.0, unchanged) |
| `scripts/` | The pipeline: `build_inputs.py`, `build_setD.py`, `build_setE.py`, `fit.py`, `curvature.py`, `mcmc.py`, `analyze_mcmc.py`, with `crni.py` (model, prior, posterior) and `pdfast.py` (phase-diagram calculation) |
| `fit/`, `results/`, `logs/` | Fitted points, summaries and logs of the fits |
| `mcmc/setE_run1`, `mcmc/setE_run2` | The two ensemble-sampling runs (20 walkers, 12,000 steps each) |
| `chapter/` | Analysis for Section 7: `compute_ensembles.py`, `compute_boundaries_first.py`, `compute_gap_shapes.py`, `compute_mode_trace.py`, `analyze_decisions.py`, their output in `chapter/data/`, and figures in `chapter/figures/` |
| `plots/` | Scripts that draw the figures printed in the chapter from `chapter/data/` |
| `tests/` | Consistency checks used during the fit |
| `env/` | The two software environments |

The arrays and JSON files in `chapter/data/` are described in
[`chapter/data/README.md`](chapter/data/README.md).

**Material that precedes set E.** The chapter uses only the dataset
collection `setE_orchid_sigmas`. Collections A to D are the steps that led to
it and are kept because set E is built from set D: A and B apply the data
treatment of the published Cr–Ni assessment with and without one early
dataset, C assigns weights from stated uncertainties, D keeps every vertex of
the phase-boundary records and adds the penalty on excluded phases, and E
replaces the uncertainties of the thermochemical records that carry none by
the ORCHID rule. `fit/`, `results/` and `logs/` therefore also contain the
fits of sets A to D. `results/notconverged/` holds an earlier 400-vector
ensemble that the analysis rebuilds as a regression check. The scripts in
`tests/` are one-off checks made during the fit; each states its purpose in
its first lines and is run from the repository root.

## Stages and commands

Run from the repository root.

| Stage | Command | Environment | Approximate cost |
| --- | --- | --- | --- |
| 1. Build dataset collections | `python scripts/build_inputs.py`, `build_setD.py`, `build_setE.py` | fit | seconds |
| 2. Fit (multistart) | `python scripts/fit.py setE_orchid_sigmas <nproc>` | fit | about 5 min per start |
| 3. Curvature at a fitted point | `python scripts/curvature.py setE_orchid_sigmas [theta.json]` | fit | minutes |
| 3b. Soft directions of the curvature | `python scripts/soft_scan.py scripts setE_orchid_sigmas <curvature.json> > <scan.json>`, then `python scripts/repair_cov.py <curvature.json> <scan.json> <out.json>` | fit | minutes |
| 4. Sampling | `python scripts/mcmc.py setE_orchid_sigmas mcmc/setE_run1 <seed> 20 12000 <nproc>` | sampling | hours |
| 5. Sampling diagnostics | `python scripts/analyze_mcmc.py mcmc/setE_run1 mcmc/setE_run2 results/setE_mcmc_diag.json` | sampling | minutes |
| 6. Ensembles | `python chapter/compute_ensembles.py 2000 1000 <nproc>` | sampling | about 22 min on 3 cores |
| 7. Boundaries, gap shapes, walker classes | `python chapter/compute_boundaries_first.py <nproc>`, `compute_gap_shapes.py <nproc>`, `compute_mode_trace.py 100 <nproc>` | sampling | minutes to hours |
| 8. Decisions and measurement ranking | `python chapter/analyze_decisions.py` | sampling | seconds |
| 9. Figures | `for f in plots/*.py; do python "$f"; done` | numpy, scipy, matplotlib | seconds |

Random seeds: 1105101 and 2211202 for the two sampling runs, 20261106 for the
independent recombination and 20261107 for the local Gaussian control.

Each sampling run starts from walkers drawn around one of the two fitted
points, with the curvature at that point. Before stage 4, copy the
corresponding file to the name that `mcmc.py` reads:

File: inputs/hao-thermo/ACR/CR-NI-ACR_CR-LIQUID-gilby-1873K.json
{
 "components": [
  "CR",
  "NI"
 ],
 "phases": [
  "LIQUID"
 ],
 "conditions": {
  "P": 101325,
  "T": 1873.0,
  "X_NI": [
   0.4928,
   0.5982,
   0.7007,
   0.8005,
   0.9498,
   0.9695
  ]
 },
 "reference_state": {
  "phases": [
   "LIQUID"
  ],
  "conditions": {
   "P": 101325,
   "T": 1873.0,
   "X_NI": 0.0
  }
 },
 "output": "ACR_CR",
 "values": [
  [
   [
    0.6452,
    0.4365,
    0.3133,
    0.1423,
    0.0247,
    0.0162
   ]
  ]
 ],
 "reference": "Hao, Ruban, Xiong, Calphad 73 (2021) 102268, Figure 18(a), series 'Gilby and Pierre, 1969 (1873 K)'; original: S.W. Gilby, G.R.S. Pierre, Equilibrium vapor compositions and activities of components for Fe–Cr–Ni alloys at 1600 °C, Trans. Met. Soc. AIME. 245 (1969) 1749–1758.",
 "comment": "Activity of Cr relative to liquid Cr (caption), liquid alloys (p.14), read from the vector layer (record ids: CAND-CRNI-D076A92CDF,CAND-CRNI-75A4CD02C7,CAND-CRNI-11CF0443A1,CAND-CRNI-436CB82695,CAND-CRNI-F8059AD112,CAND-CRNI-F1BCBB69B3). T from the series legend. Restricted: local only."
}

File: inputs/hao-thermo/ACR/CR-NI-ACR_CR-LIQUID-kat1733-1733K.json
{
 "components": [
  "CR",
  "NI"
 ],
 "phases": [
  "LIQUID"
 ],
 "conditions": {
  "P": 101325,
  "T": 1733.0,
  "X_NI": [
   0.2996,
   0.5,
   0.5998,
   0.7,
   0.7999,
   0.9001,
   0.9799
  ]
 },
 "reference_state": {
  "phases": [
   "LIQUID"
  ],
  "conditions": {
   "P": 101325,
   "T": 1733.0,
   "X_NI": 0.0
  }
 },
 "output": "ACR_CR",
 "values": [
  [
   [
    0.847,
    0.6387,
    0.3589,
    0.2337,
    0.1505,
    0.0679,
    0.0175
   ]
  ]
 ],
 "reference": "Hao, Ruban, Xiong, Calphad 73 (2021) 102268, Figure 18(a), series 'Katayama et al., 1987 (1733 K)'; original: I. Katayama, T. Nakanishi, N. Kemori, Z. Kozuka, Thermodynamic study of liquid Ni-Cr alloys equilibrated with Cr2O3 by EMF method, Trans. Japan Inst. Met. 28 (1987) 558–563. https://doi.org/10.2320/ma",
 "comment": "Activity of Cr relative to liquid Cr (caption), liquid alloys (p.14), read from the vector layer (record ids: CAND-CRNI-21311F2395,CAND-CRNI-4E754AFDFD,CAND-CRNI-0E0C190B0F,CAND-CRNI-145A037CBE,CAND-CRNI-23C86D9912,CAND-CRNI-DF0BCF3A29,CAND-CRNI-93C665BD72). T from the series legend. Restricted: local only."
}

File: inputs/hao-thermo/ACR/CR-NI-ACR_CR-LIQUID-kat1783-1783K.json
{
 "components": [
  "CR",
  "NI"
 ],
 "phases": [
  "LIQUID"
 ],
 "conditions": {
  "P": 101325,
  "T": 1783.0,
  "X_NI": [
   0.2996,
   0.5,
   0.5998,
   0.7,
   0.7999,
   0.9004,
   0.9799
  ]
 },
 "reference_state": {
  "phases": [
   "LIQUID"
  ],
  "conditions": {
   "P": 101325,
   "T": 1783.0,
   "X_NI": 0.0
  }
 },
 "output": "ACR_CR",
 "values": [
  [
   [
    0.7763,
    0.5135,
    0.2685,
    0.1977,
    0.1256,
    0.0545,
    0.0113
   ]
  ]
 ],
 "reference": "Hao, Ruban, Xiong, Calphad 73 (2021) 102268, Figure 18(a), series 'Katayama et al., 1987 (1783 K)'; original: I. Katayama, T. Nakanishi, N. Kemori, Z. Kozuka, Thermodynamic study of liquid Ni-Cr alloys equilibrated with Cr2O3 by EMF method, Trans. Japan Inst. Met. 28 (1987) 558–563. https://doi.org/10.2320/ma",
 "comment": "Activity of Cr relative to liquid Cr (caption), liquid alloys (p.14), read from the vector layer (record ids: CAND-CRNI-2FE22ED4D3,CAND-CRNI-D10628B137,CAND-CRNI-A7C188FBA1,CAND-CRNI-083CB0EAE3,CAND-CRNI-776086DAA4,CAND-CRNI-01044021EE,CAND-CRNI-5758FBE6B2). T from the series legend. Restricted: local only."
}

File: inputs/hao-thermo/ACR/CR-NI-ACR_CR-LIQUID-kat1833-1833K.json
{
 "components": [
  "CR",
  "NI"
 ],
 "phases": [
  "LIQUID"
 ],
 "conditions": {
  "P": 101325,
  "T": 1833.0,
  "X_NI": [
   0.3,
   0.5,
   0.5998,
   0.7,
   0.7999,
   0.9001
  ]
 },
 "reference_state": {
  "phases": [
   "LIQUID"
  ],
  "conditions": {
   "P": 101325,
   "T": 1833.0,
   "X_NI": 0.0
  }
 },
 "output": "ACR_CR",
 "values": [
  [
   [
    0.6682,
    0.4264,
    0.2314,
    0.1685,
    0.1063,
    0.0424
   ]
  ]
 ],
 "reference": "Hao, Ruban, Xiong, Calphad 73 (2021) 102268, Figure 18(a), series 'Katayama et al., 1987 (1833 K)'; original: I. Katayama, T. Nakanishi, N. Kemori, Z. Kozuka, Thermodynamic study of liquid Ni-Cr alloys equilibrated with Cr2O3 by EMF method, Trans. Japan Inst. Met. 28 (1987) 558–563. https://doi.org/10.2320/ma",
 "comment": "Activity of Cr relative to liquid Cr (caption), liquid alloys (p.14), read from the vector layer (record ids: CAND-CRNI-49839E113D,CAND-CRNI-55B47FF5BD,CAND-CRNI-4E797445EB,CAND-CRNI-10618FA9A9,CAND-CRNI-1E99266C04,CAND-CRNI-2B3D99659A). T from the series legend. Restricted: local only."
}

File: inputs/hao-thermo/ACR/CR-NI-ACR_CR-LIQUID-pei-1873K.json
{
 "components": [
  "CR",
  "NI"
 ],
 "phases": [
  "LIQUID"
 ],
 "conditions": {
  "P": 101325,
  "T": 1873.0,
  "X_NI": [
   0.519,
   0.7095,
   0.7148,
   0.759,
   0.7982,
   0.8401,
   0.8546,
   0.8771,
   0.9338
  ]
 },
 "reference_state": {
  "phases": [
   "LIQUID"
  ],
  "conditions": {
   "P": 101325,
   "T": 1873.0,
   "X_NI": 0.0
  }
 },
 "output": "ACR_CR",
 "values": [
  [
   [
    0.5653,
    0.3002,
    0.2848,
    0.2206,
    0.1692,
    0.1204,
    0.0928,
    0.0758,
    0.0316
   ]
  ]
 ],
 "reference": "Hao, Ruban, Xiong, Calphad 73 (2021) 102268, Figure 18(a), series 'Pei and Wijk, 1994 (1873 K)'; original: W. Pei, O. Wijk, Activity-composition relationships in liquid nickel-chromium alloys, Scand. J. Metall. 23 (1994) 224–227.",
 "comment": "Activity of Cr relative to liquid Cr (caption), liquid alloys (p.14), read from the vector layer (record ids: CAND-CRNI-11E35AD591,CAND-CRNI-EBD976EB78,CAND-CRNI-4D06C7C11C,CAND-CRNI-B83F0565A1,CAND-CRNI-38CCFDDBC7,CAND-CRNI-F34E29F6E9,CAND-CRNI-73A681AB68,CAND-CRNI-0E9E1310A6,CAND-CRNI-A713C628CC). T from the series legend. Restricted: local only."
}

File: inputs/hao-thermo/ACR/CR-NI-ACR_CR-LIQUID-sud1833-1833K.json
{
 "components": [
  "CR",
  "NI"
 ],
 "phases": [
  "LIQUID"
 ],
 "conditions": {
  "P": 101325,
  "T": 1833.0,
  "X_NI": [
   0.4686,
   0.6074,
   0.6859
  ]
 },
 "reference_state": {
  "phases": [
   "LIQUID"
  ],
  "conditions": {
   "P": 101325,
   "T": 1833.0,
   "X_NI": 0.0
  }
 },
 "output": "ACR_CR",
 "values": [
  [
   [
    0.6695,
    0.4427,
    0.3523
   ]
  ]
 ],
 "reference": "Hao, Ruban, Xiong, Calphad 73 (2021) 102268, Figure 18(a), series 'Sudavtsova, 1999 (1833 K)'; original: V.S. Sudavtsova, Thermodynamic properties of melts of Ni-Cr(Mo, W) binary systems, Russ. Met. (1999) 118–120.",
 "comment": "Activity of Cr relative to liquid Cr (caption), liquid alloys (p.14), read from the vector layer (record ids: CAND-CRNI-E9305FF1E1,CAND-CRNI-76EA6C6B2B,CAND-CRNI-5F82A90A29). T from the series legend. Restricted: local only."
}

File: inputs/hao-thermo/ACR/CR-NI-ACR_CR-LIQUID-sud1873-1873K.json
{
 "components": [
  "CR",
  "NI"
 ],
 "phases": [
  "LIQUID"
 ],
 "conditions": {
  "P": 101325,
  "T": 1873.0,
  "X_NI": [
   0.2996,
   0.3717,
   0.5753,
   0.6015,
   0.6493,
   0.6905,
   0.739,
   0.7868,
   0.7927,
   0.8575
  ]
 },
 "reference_state": {
  "phases": [
   "LIQUID"
  ],
  "conditions": {
   "P": 101325,
   "T": 1873.0,
   "X_NI": 0.0
  }
 },
 "output": "ACR_CR",
 "values": [
  [
   [
    0.7402,
    0.6806,
    0.2685,
    0.3458,
    0.2966,
    0.2599,
    0.22,
    0.1125,
    0.1649,
    0.1076
   ]
  ]
 ],
 "reference": "Hao, Ruban, Xiong, Calphad 73 (2021) 102268, Figure 18(a), series 'Sudavtsova, 1999 (1873 K)'; original: V.S. Sudavtsova, Thermodynamic properties of melts of Ni-Cr(Mo, W) binary systems, Russ. Met. (1999) 118–120.",
 "comment": "Activity of Cr relative to liquid Cr (caption), liquid alloys (p.14), read from the vector layer (record ids: CAND-CRNI-645B06BE02,CAND-CRNI-05529A043F,CAND-CRNI-A4F91FE992,CAND-CRNI-F5FCAE7686,CAND-CRNI-C200C9840F,CAND-CRNI-4CCC5D269E,CAND-CRNI-19AFE075D4,CAND-CRNI-29BABD2572,CAND-CRNI-8B5FC12C0B,CAND-CRNI-EFC6BF036D). T from the series legend. Restricted: local only."
}
